Repository: mcastel1/bibliography

File: storage/BUSLQUXY/.zotero-ft-cache (part 1 of 2)
A Standardized Framework for Elastomer Characterization in Soft Robotics
Ellen Roels,* Aleix Costa Cornellà, and Joost Brancart
1. Introduction
Materials are at the core of soft robotics, directly influencing the functionality, overall performance, and even the manufacturing process of soft robotic systems. As the field progresses, researchers are developing increasingly specialized materials for specific applications. Furthermore, the trend toward incorporating more embodied intelligence in soft robotic designs drives the use of
more complex material combinations, making well-considered material selection and understanding their properties essential for a successful implementation. However, obtaining these material properties can be challenging. Manufacturers and materials developers often report limited relevant data for soft robotics, and use different metrics, making material comparison difficult. Even when data are available, there is no consensus within the research community on how materials should be characterized specifically for soft robotics and many other fields. This lack of standardization creates several challenges: researchers waste resources repeatedly characterizing common materials, crossstudy comparisons become unreliable, and replication of results becomes difficult. These obstacles ultimately slow innovation and limit collaboration opportunities across research groups. Several studies have identified standardization and reproducibility as key challenges in the broader field of soft robotics.[1–5] While there is currently no comprehensive standardized framework for the design and characterization of soft robotics, researchers have made progress in specific subdomains of the field. For instance,[6] developed performance metrics for fluidic rotational actuators, and[7] proposed a naming scheme for thermo-active actuators.[6,7] Also, several aspects of a proposed datasheet for variable stiffness actuators could be useful for soft robotics.[8] Specifically for materials,[9] another study established a database for uniaxial tensile data of elastomers measured according to the ASTM D412 standard, enabling hyperelastic material model fitting for finite element analysis (FEA).[9] While this is an important step forward in reducing redundant testing, hyperelastic analysis alone is an incomplete characterization of materials for soft robotics, as it only describes quasielastic material properties. To address these limitations, we propose a comprehensive testing and reporting framework specifically designed for elastomers, the most commonly used materials in soft robotics, as illustrated in Figure 1. This framework incorporates four key aspects of characterization: quasielastic mechanical properties, viscoelastic mechanical properties, thermal stability, and processing properties. Each of these aspects has been chosen for its relevance to soft robotics. Quasielastic mechanical properties provide data on the static stress–strain behavior of elastomers, enabling engineers to develop accurate material models for simulating soft robots.
E. Roels Brubotics Vrije Universiteit Brussel Ixelles 1050, Belgium E-mail: ellen.roels@vub.be
A. Costa Cornellà, J. Brancart SUME Vrije Universiteit Brussel Ixelles 1050, Belgium
The ORCID identification number(s) for the author(s) of this article can be found under https://doi.org/10.1002/aisy.202500699.
© 2025 The Author(s). Advanced Intelligent Systems published by WileyVCH GmbH. This is an open access article under the terms of the Creative Commons Attribution License, which permits use, distribution and reproduction in any medium, provided the original work is properly cited.
DOI: 10.1002/aisy.202500699
Designing soft robotic components with desired functionalities relies on selecting and accurately characterizing elastomeric materials. However, literature often lacks comprehensive and standardized reporting of elastomer properties, limiting reproducibility and comparability across studies. This work highlights a broader need for standardization in soft robotics research. To address this gap, a unified material testing framework is proposed that encompasses quasielastic mechanical properties, viscoelastic response, thermal stability, and processing characteristics, along with the model parameters required for accurate simulations. The framework is demonstrated through the systematic characterization of ten elastomers commonly used in soft robotics, including seven thermosetting elastomers, two thermoplastic elastomers, and one covalent adaptable network (CAN) elastomer. Inclusion of the CAN shows the framework’s applicability to advanced elastomer systems. All experimental data and model parameters are provided in an open-access repository to facilitate informed material selection, improve modeling accuracy, and promote transparency and collaboration in the soft robotics community. In future work, this framework may be extended to include application-specific properties relevant for sensor or actuator development.
RESEARCH ARTICLE
www.advintellsyst.com
Adv. Intell. Syst. 2025, e202500699 e202500699 (1 of 14) © 2025 The Author(s). Advanced Intelligent Systems published by Wiley-VCH GmbH


Viscoelastic properties capture the time-dependent response and hysteresis of materials under cyclic or sustained loads, which is relevant for soft robotic systems that undergo repetitive motions. Thermal stability is important because the mechanical properties of elastomers change significantly with temperature, and in soft robots, these material properties are closely linked to robot performance. Therefore, knowing the thermal limits ensures predictable behavior. Lastly, processing properties determine how materials can be used to fabricate soft robots (e.g., through 3D printing, molding, ...). In turn, these manufacturing techniques also influence the design freedom. The primary objective of this work is to develop a standardized material characterization framework that comprehensively addresses the needs of soft robotics applications. Based on this framework, we propose a datasheet template that contains fundamental material-specific information that is relevant for a broad range of soft robotic applications. Additionally, for more advanced materials, functional properties such as conductivity, shape memory behavior, or magnetic properties can be incorporated as well.[10] This work aims to establish a foundation for open data sharing that facilitates material selection and comparative analysis by creating this template and demonstrating its application for ten different elastomeric materials. This approach bridges the communication gap between roboticists and material scientists, leading to more organization and standardization in the field. To validate the framework, it is applied to a diverse selection of materials commonly used in soft robotics, including seven thermosetting elastomers, two thermoplastic elastomers, and one in-house developed covalent adaptable network (CAN) elastomer. The latter does not fit within the conventional thermoset or thermoplastic categories due to its dynamic covalent bonds, which lead to reversible crosslinks and unique mechanical properties. While Berne et al. provide a comprehensive guideline for characterizing CANs, their methods are not specifically tailored to the needs of soft robotics applications.[11] This study is organized as follows: the materials section explains the rationale behind the framework, the framework section details the characterization methods and the results for the
ten elastomers that are used to validate the framework, and the datasheet section discusses how the data obtained can be presented on a datasheet specific to soft robotics. Finally, the discussion discusses the limitations of the framework and possible extensions for a more in-depth characterization.
2. Elastomers for Soft Robotics
Elastomers, with their ability to undergo large deformations and subsequently recover their original shape, together with their capacity to store and release energy under dynamic loads, are widely used for soft robotics. Chemically, elastomers are macromolecules consisting of repeating units whose properties are largely determined by the nature, arrangement, and interactions of these units. As a subclass of polymers characterized by high elasticity, elastomers can generally be classified into two categories. Thermoplastic elastomers are defined by physical crosslinking through hard blocks such as crystalline domains or immobile glassy phases. This microstructure enables thermal reprocessing through melting, which is an advantage for rapid prototyping and recyclability. However, the presence of these hard blocks also renders their mechanical properties sensitive to temperature variations. Thermosetting elastomers, in contrast, form irreversible chemical crosslinks during a curing process. Once cured, these materials cannot be reprocessed thermally. The resulting network tends to be more stable under varying thermal and chemical conditions. Due to the absence of hard blocks in their microstructure, these elastomers can achieve lower mechanical moduli compared to thermoplastic elastomers. For readers interested in a more in-depth discussion of the chemical and physical principles underlying polymers and elastomers, including their synthesis and structure–property relationships, we recommend the handbook of Young et al.[12] Given the close relationship between material properties, design requirements, processing methods, and ultimately, the functional performance in soft robotics, these intrinsic differences between polymers directly influence design decisions. Therefore, a comprehensive materials characterization framework must capture multiple aspects of elastomer behavior. For this framework, four key aspects have been identified:
2.1. Quasielastic Mechanical Properties
Uniaxial tensile and compressive tests show how the material behaves under static or slowly varying loads. This provides essential stress–strain data that forms the basis for hyperelastic material models. In soft robotics, actuators should deform predictably under applied loads, and accurate hyperelastic models enable engineers to simulate these deformations reliably. Understanding the quasielastic properties can, for example, ensure that the soft robotic component can achieve the desired range of motion without failure.
2.2. Viscoelastic Mechanical Properties
Since soft robots often undergo dynamic and cyclic loading, characterizing viscoelastic behavior is equally important.
Figure 1. Overview of the proposed elastomer characterisation framework. The framework characterizes four aspects of the materials which are relevant to soft robotics: quasielastic mechanical properties, viscoelastic mechanical properties, thermal stability, and processing properties. These properties are then reported in a standardized datasheet.
www.advancedsciencenews.com www.advintellsyst.com
Adv. Intell. Syst. 2025, e202500699 e202500699 (2 of 14) © 2025 The Author(s). Advanced Intelligent Systems published by Wiley-VCH GmbH
26404567, 0, Downloaded from https://advanced.onlinelibrary.wiley.com/doi/10.1002/aisy.202500699 by Cochrane France, Wiley Online Library on [20/01/2026]. See the Terms and Conditions (https://onlinelibrary.wiley.com/terms-and-conditions) on Wiley Online Library for rules of use; OA articles are governed by the applicable Creative Commons License


For instance, consider soft grippers that repeatedly grasp and release objects. Their performance depends on how the elastomer recovers from deformation. Stress-relaxation experiments capture the time-dependent response to sudden strain changes, while compression set measurements provide insights into their long-term deformation under sustained loads. Viscoelastic properties are thus relevant for predicting the behavior under realworld conditions.
2.3. Thermal Stability
Temperature variations significantly affect the mechanical properties of elastomers, which in turn impact soft robotic performance. A soft robotic actuator operating in an environment with fluctuating temperatures must maintain its predictable behavior, thus, knowing how the mechanical properties change with temperature is beneficial. In this framework, three key parameters define the useful temperature range, depending on the elastomer type. The glass transition temperature (Tg) is the temperature below which a material shifts from an elastic to a brittle state, thus leading to a lower bound for operational temperatures in soft robotics. For thermoplastic elastomers, the melting temperature (Tm) serves as the upper limit, as the material loses structural integrity and becomes a viscous liquid. In contrast, thermosetting elastomers are generally more thermally stable and have an upper temperature limit that can be defined by their degradation temperature. Since these transitions are not immediate at these key temperatures, a safety margin is used.
2.4. Processing Properties
Processing properties determine how an elastomer can be fabricated into soft robotic components. For thermoplastic elastomers, not only is the melting temperature important for ensuring proper flow during extrusion processes such as 3D printing, but temperature also influences the viscosity of the melt. For thermosetting elastomers, the curing time, which is highly temperature-dependent, dictates the fabrication process. These processing characteristics are important for selecting and optimizing manufacturing methods. These selected properties capture both the intrinsic mechanical behavior and the practical considerations necessary for designing, simulating, and fabricating soft robotic systems. By integrating these aspects into a standardized characterization framework, we provide a robust basis for material selection in soft robotics.
3. Material Characterization Framework
The framework is designed to be comprehensive enough to quantify the essential properties relevant to soft robotics while remaining practical for implementation in typical research environments. Several principles guided its development. First, accessibility is prioritized by selecting testing methods that can be implemented using equipment typically available in soft robotics laboratories. Second, the testing procedures are in line with international standards where applicable, which ensures compatibility with existing practices in materials science. As discussed earlier, the focus is placed on material properties that
have direct implications for the performance of soft robots, particularly under dynamic or varying conditions. This framework, therefore, enables meaningful comparisons between different elastomers for specific soft robotic applications. Ten materials are selected to demonstrate the wide applicability of the framework. Specifically, seven thermosetting elastomers from Smooth-On (Dragon Skin 20, Dragon Skin 30, Ecoflex 00-20, Ecoflex 00-30, Ecoflex 00-50, Mold Max 14NV, and Mold Star 30) and two commercial TPU filaments (Filaflex 60A from Recreus and Cheetah from NinjaTek) are characterized, as these materials are commonly used in the field.[13–17] Beyond these conventional elastomers, also FsCOBMI689 is characterized, an in-house developed bio-based covalent adaptable network previously used to manufacture selfhealing soft robots.[18] This demonstrates that the proposed framework can effectively characterize traditional elastomer categories (both thermosetting and thermoplastic) as well as more specialized materials developed for advanced soft robotic applications that do not necessarily fall within these two traditional categories. This selection allows validation of the framework across different elastomer classes, while providing a useful reference dataset for the soft robotics community. The following sections detail the specific methodologies for each test and present the results for all ten materials.
3.1. Quasielastic Mechanical Properties
Although elastomers are inherently viscoelastic, their behavior is frequently approximated as hyperelastic for FEA. This approach is capable of predicting the nonlinear elastic behavior under large strains, but does not take into account its time dependency. Nevertheless, it is often sufficient for applications in soft robotics. Uniaxial tensile testing is the most common characterization method to determine properties such as the elastic modulus, tensile strength, and ultimate elongation. Shore hardness, a widely reported material property that measures resistance to indentation, is also discussed as it provides engineers with a simple yet valuable indicator of material stiffness. In this framework, tensile testing is complemented with a uniaxial compression test to get a more complete overview of the quasielastic material properties. This data is then used to create a hyperelastic material model for finite-element simulations.
3.1.1. Uniaxial Tensile Analysis
Uniaxial tensile analysis provides comprehensive insights into material behavior under extension and serves as the primary data for fitting hyperelastic material models. However, the viscoelastic nature of elastomers introduces complexity as their mechanical properties are influenced by the strain rate. Previous studies have demonstrated that variations in strain rate can lead to modulus changes exceeding 20%, indicating the importance of maintaining a uniform strain rate.[19,20] To ensure meaningful material comparisons, the ASTM D412 standard is adopted for the framework, which specifies a strain rate of 450 mm min 1 and dogbone-shaped samples, offering several advantages. A well-defined testing protocol enables direct comparison with
www.advancedsciencenews.com www.advintellsyst.com
Adv. Intell. Syst. 2025, e202500699 e202500699 (3 of 14) © 2025 The Author(s). Advanced Intelligent Systems published by Wiley-VCH GmbH
26404567, 0, Downloaded from https://advanced.onlinelibrary.wiley.com/doi/10.1002/aisy.202500699 by Cochrane France, Wiley Online Library on [20/01/2026]. See the Terms and Conditions (https://onlinelibrary.wiley.com/terms-and-conditions) on Wiley Online Library for rules of use; OA articles are governed by the applicable Creative Commons License


manufacturer-reported data and builds upon the existing database efforts of Marechal et al.[9] Environmental conditions such as temperature and humidity can also significantly impact mechanical behavior.[21] Since most soft robotic applications operate at room temperature (20–25 °C) and a humidity range of 40–60%, all tests are conducted under these standard conditions. For applications with specific requirements, supplementary tests at alternative strain rates or environmental parameters can be performed. In accordance with the ASTM D412 standard, the tensile strength, ultimate elongation at failure, and the 100% modulus (i.e., the stress at 100% strain) are reported, along with the Young’s modulus. Together, these metrics provide a more comprehensive characterization of the mechanical behavior. As illustrated in Figure 2A, elastomers typically do not follow a linear Hookean relationship, especially at large deformations. This inherent nonlinearity makes it difficult to capture their mechanical response using a single parameter. The Young’s modulus, calculated from the initial slope at low strains, provides insights into the elastic behavior at small deformations. In contrast, the 100% modulus characterizes the response at larger strains, which is more representative of typical deformations found in soft robotic applications. The stress–strain behavior of elastomers typically exhibits strain softening at high strains, which is particularly noticeable for Filaflex 60A. By reporting both the Young’s modulus and the 100% modulus, a more nuanced understanding of the material’s mechanical properties across different strain levels is provided. Table 1 provides an overview of the tensile properties for the ten studied materials. Strain measurements were obtained using the crosshead displacement of the tensile testing machine, as extensometers capable of handling large strains are not available in many research laboratories. While advanced techniques like digital image correlation could potentially offer improved accuracy, they introduce challenges such as lens distortion, resolution limitations, and marker tracking difficulties at high strains. Additionally, contact-based extensometers may influence material response
through local stress concentrations or slippage. Such deviations from the standard should be noted in the datasheet for transparency. While thermoplastic and thermosetting elastomers can both reach high strain values, thermoplastic elastomers often exhibit partial irreversible plastic deformation at high strains. Thermosetting elastomers can reach significantly lower moduli thanks to the nature of their amorphous backbone (absence of crystalline domains) and chemically crosslinked nature. Figure 2A shows the complete stress–strain curves for three representative materials: Dragon Skin 30 (thermosetting), Filaflex 60A (thermoplastic), and FsCO-BMI689 (CAN). These graphs highlight key differences in material behavior: Dragon Skin 30 exhibits a gradual stiffening response typical for thermosetting elastomers, while Filaflex 60A shows a higher initial stiffness followed by a yielding behavior.
3.1.2. Uniaxial Compression Analysis
Uniaxial compression testing complements tensile analysis by providing additional data for the development of hyperelastic models, making them more accurate. As compressive forces are present in many soft robotics applications, adding these data is certainly relevant. The ASTM D575 standard is followed, in which a cylindrical sample (diameter: 28.6 mm, height: 12.5 mm) is compressed to a 25% deflection. This deflection is chosen as a reasonable upper limit for soft robotic applications, although tests at higher deflections can be conducted if desired. Following the standard, the compressive stress at 25% deflection is reported. This standard accounts for the viscoelastic behavior of the material (see Section 3.2) by repeating the loadingunloading cycle three times and only reporting the data from the final cycle. In Figure 2A, the uniaxial compressive behavior is shown for three reference materials, and Figure 2B shows the three loading–unloading cycles for Dragon Skin 30. The response of Dragon Skin 30 does not show a significant difference between the initial and final cycle, but this might be the case
Figure 2. A) Uniaxial tensile and compression analysis of three reference materials. FsCO-BMI689 and Dragon Skin 30 are strained until failure. Filaflex 60A did not fail before the maximal displacement of the machine was reached. The hyperelastic models (second-order Ogden) are overlayed using a dashed line. B) Three compressive cycles for Dragon Skin 30 up to 25% show some hysteresis in the material. Only the third cycle is used, as specified in ASTM D575.
www.advancedsciencenews.com www.advintellsyst.com
Adv. Intell. Syst. 2025, e202500699 e202500699 (4 of 14) © 2025 The Author(s). Advanced Intelligent Systems published by Wiley-VCH GmbH
26404567, 0, Downloaded from https://advanced.onlinelibrary.wiley.com/doi/10.1002/aisy.202500699 by Cochrane France, Wiley Online Library on [20/01/2026]. See the Terms and Conditions (https://onlinelibrary.wiley.com/terms-and-conditions) on Wiley Online Library for rules of use; OA articles are governed by the applicable Creative Commons License


for other materials with a larger viscous contribution. In that case, the first cycle often exhibits a larger hysteresis, while the following cycles converge to a stable response. This approach is particularly relevant for soft robotics, as these components often undergo repetitive loading.
3.1.3. Shore Hardness
Shore hardness provides a simple and practical means of comparing elastomers and is frequently used by manufacturers of commercial polymers. In many cases, the Shore hardness value is even directly incorporated into the material’s name, as is the case for several polymers characterized in this study. Although both Shore hardness and uniaxial compression tests are compressive, they are fundamentally different. Uniaxial compression applies a uniform load across the entire sample surface, whereas Shore hardness is determined via localized point indentation. The ASTM D2240 standard defines multiple Shore hardness scales, of which types A and 00 are the most relevant for soft robotics, and 00 is the softest of the two. However, differences in indenter geometry and applied force between scales make direct comparison across scales difficult. The Shore hardness measurements can be conducted on the same sample geometry as used for the uniaxial compression tests. Notably, measured values sometimes deviate from manufacturer specifications. For instance, while the Shore hardness of Dragon Skin 30 was measured as 31A, the printed Filaflex 60A samples show a hardness of 71A, highlighting the importance of direct measurement. While empirical relationships have been proposed to estimate the Young’s modulus from Shore hardness values, these formulas are only suitable to give a first indication and are not sufficiently reliable to replace direct uniaxial testing in soft robotics.[22] Despite its limited information content compared to more comprehensive tests, Shore hardness remains valuable due to its widespread use, ease of measurement, and low cost. While the durometers used for this study (Sauter HB0 100-0 and Sauter HBA 100-0) cost 130 euro each, basic devices start around 30 euro.
3.1.4. Hyperelastic Model
The data obtained from the tensile and compression tests can be used to create hyperelastic material models for finite element simulations. The selection of the best-fitting model (e.g., Ogden, Neo-Hookean, Mooney–Rivlin) depends on the specific elastomer. To determine the most appropriate model, multiple models should be evaluated, with the one exhibiting the best fit being selected. Several finite-element software packages, such as Abaqus and ANSYS, enable direct parameter fitting from test data. Alternatively, Marechal et al. provided a Python script for model parameter estimation that does not rely on external software packages.[9] While fitting the model parameters on stress–strain data obtained using an extensometer typically leads to satisfactory models, this is not the case when the fit is done on data obtained without an extensometer. Such data often results in models that overestimate material stiffness, potentially introducing errors in simulations. One solution is to iteratively improve the model by simulating the stress–strain tension and compression test using FEA and adjusting the material model such that the simulated experiment fits the experimental data. A Python script provided in the Supporting Information automates this process using Abaqus. Analyzing the hyperelastic model results after optimizing them using Abaqus (Table 2) shows the differences in model fit across the materials. While most elastomers demonstrate a good fit with the Ogden second-order model, Cheetah was best fitted with a second-order polynomial, and FsCO-BMI689 model had the best fit with a first-order polynomial model. The resulting model parameters of the best-fitting model(s) are incorporated in the proposed material datasheet. This comprehensive approach, combining tensile and compressive data, ensures a robust characterization of mechanical properties for finite-element simulations.
3.2. Viscoelastic Mechanical Properties
In addition to the quasielastic properties, a comprehensive characterization must take into account the viscoelastic behavior of
Table 1. Overview of the quasielastic properties of the characterized elastomers. Ecoflex 00-20 and Filaflex 60A samples did not fail before the limit of the UTM was reached. Due to the force limit of the load cell, Cheetah could only be tested up to 15% compression.
Material σult [MPa] εult [%] Young’s modulus [MPa] 100% modulus [MPa] 25% compression stress [MPa] Shore hardness
FsCO-BMI689 0.50 0.04 101 6 0.98 0.05 0.50a) 0.27 0.004 25A
Dragon Skin 20 2.54 0.59 359 93 1.56 0.23 0.37 0.04 0.20 0.03 20A
Dragon Skin 30 3.08 0.23 315 24 1.32 0.04 0.58 0.02 0.28 0.01 31A
Ecoflex 00-20 ≥0.77 ≥479 0.60 0.28 0.065 0.01 0.044 0.001 00-25
Ecoflex 00-30 0.68 0.25 495 94 1.00 0.08 0.08 0.002 0.056 0.001 00-31
Ecoflex 00-50 1.39 0.19 577 71 1.07 0.03 0.095 0.002 0.070 0.002 00-44
Mold Max 14NV 1.37 0.12 202 12 0.92 0.06 0.30 0.02 0.15 0.006 14A
Mold Star 30 2.33 0.10 213 9 1.43 0.04 0.70 0.02 0.29 0.01 32A
Filaflex 60A ≥11.24 ≥640 9.40 0.75 2.81 0.17 2.17 0.14 71A
Cheetah 34.95 4.18 401 22.5 82.16 4.76 10.92 0.40 3.67 0.23b) 94A
a)Not all samples reached 100%. b)15% compression.
www.advancedsciencenews.com www.advintellsyst.com
Adv. Intell. Syst. 2025, e202500699 e202500699 (5 of 14) © 2025 The Author(s). Advanced Intelligent Systems published by Wiley-VCH GmbH
26404567, 0, Downloaded from https://advanced.onlinelibrary.wiley.com/doi/10.1002/aisy.202500699 by Cochrane France, Wiley Online Library on [20/01/2026]. See the Terms and Conditions (https://onlinelibrary.wiley.com/terms-and-conditions) on Wiley Online Library for rules of use; OA articles are governed by the applicable Creative Commons License


the materials. Viscoelasticity refers to materials that exhibit both viscous and elastic characteristics when undergoing deformation. Unlike purely elastic materials that instantly return to their original shape after deformation, viscoelastic materials show time-dependent strain recovery, stress relaxation under constant strain, and creep under constant stress. This behavior governs the time-dependent response under cyclic or sustained loading. In soft robotics applications, viscoelasticity is especially important as the materials are often subjected to cyclic loading (e.g., during walking or grasping) or constant loading (e.g., while holding an object). It affects the control of soft robots by introducing hysteresis, creep, and rate-dependent deformation, which complicates precise deformation control. Unlike purely elastic materials, viscoelastic materials have a phase lag between the applied forces and deformations. Additionally, energy dissipation due to viscoelasticity influences dynamic tasks, requiring well-thought control approaches. This viscoelastic behavior is strongly influenced by the load amplitude, frequency, and environmental conditions (e.g., temperature) and can be conceptually modeled using combinations of springs (elastic elements) and dashpots (viscous elements) arranged in series or parallel. The simplest models, such as the Maxwell model (spring and dashpot in series) and the Kelvin–Voigt model (spring and dashpot in parallel), are generally insufficient to capture the full complexity of viscoelastic behavior. Therefore, we propose to use a generalized Maxwell model, as shown in Figure 3A. Each parallel branch represents a different relaxation time constant, allowing the model to capture behavior across multiple time scales. The isolated spring denoted by E∞ represents the equilibrium
modulus and captures the fact that the elastic component dominates the response for large displacements or at very long time scales. In practice, a first- or second-order model (meaning one or two Maxwell elements in parallel with the isolated spring) is often sufficient to approximate the viscoelastic behavior of elastomers used in soft robotics. A related phenomenon observed in elastomers is the Mullins effect, which shows a reduction in stress upon repeated loading and unloading cycles. This is a form of stress softening and is relevant in applications where materials undergo repeated deformations. For unfilled elastomers, this softening is typically fully recoverable over time, meaning that the material gradually regains its original mechanical properties. This shows that it can be interpreted as part of the viscoelastic response and is therefore not considered separately here. However, in composite (filled) elastomers, the Mullins effect becomes partially unrecoverable, leading to permanent material changes that may impact long-term performance. If this framework were to be extended to such materials, the Mullins effect would need to be analyzed independently.
3.2.1. Stress Relaxation
Stress relaxation tests provide valuable insights into the viscoelastic behavior of elastomers by monitoring the decay in stress after applying a rapid strain change. Although no single standard covers the viscoelasticity of all elastomers, the proposed protocol is based on the ISO 3384 standard. In this standard, a cylindrical sample with a diameter of 13 mm and an initial thickness of 6 mm is strained to 25% compressive strain, and the stress decay is observed. Whereas the standard specifies to reach this strain in 30–120 s, we propose to do this faster to minimize relaxation effects during the loading phase. To obtain optimal results, the strain should be applied on a timescale an order of magnitude faster than the material’s relaxation time. The stress relaxation may occur so rapidly that it becomes challenging to capture accurately, and 150 mm min 1 was used during this work due to the physical limits of the instrument. After reaching the target strain, a constant strain is maintained during the isostrain hold period, where the decay in stress due to the visoelasticity is captured over time. The duration of the isostrain hold is selected to ensure that both the immediate and delayed relaxation behavior are fully observed, in this case, 3 h proved to be sufficient for all tested materials. The viscoelastic behavior is characterized by fitting the experimental data with an nth-order Prony series corresponding to a Maxwell model of the same order
ERðtÞ 1⁄4 E∞ þ Xn
i1⁄41
Ei e t=τi (1)
so that
σðtÞ 1⁄4 ERðtÞ ε0 (2)
where ER(t) relaxation modulus, E∞ equilibrium modulus, Ei ith modulus, and τi ith time constant. Figure 3B shows the stress relaxation behavior for three of the materials, normalized by σ0 (initial stress after reaching 25%
Table 2. Overview of the best-fitting hyperelastic material model for each of the evaluated materials.
Material Model Model parameters
FsCO-BMI689 Polynomial 1st order C10 = 0.118 C01 = 0.0179 D1 = 0
Dragon Skin 20 Ogden 2nd order μ1 = 2.222 α1 = 1.796 D1 = 0
μ2 = 2.110 α2 = 1.594 D2 = 0
Dragon Skin 30 Ogden 2nd order μ1 = 9.131 α1 = 1.524 D1 = 0
μ2 = 8.938 α2 = 1.426 D2 = 0
Ecoflex 00-20 Ogden 2nd order μ1 = 0.011 α1 = 3.295 D1 = 0
μ2 = 0.023 α2 = 2.011 D2 = 0
Ecoflex 00-30 Ogden 2nd order μ1 = 0.018 α1 = 1.0 D1 = 0
μ2 = 0.025 α2 = 2.477 D2 = 0
Ecoflex 00-50 Ogden 2nd order μ1 = 0.036 α1 = 2.647 D1 = 0
μ2 = 0.026 α2 = 4.137 D2 = 0
Mold Max 14NV Ogden 2nd order μ1 = 0.550 α1 = 2.855 D1 = 0
μ2 = 0.471 α2 = 2.468 D2 = 0
Mold Star 30 Ogden 2nd order μ1 = 11.99 α1 = 1.920 D1 = 0
μ2 = 11.72 α2 = 1.586 D2 = 0
Filaflex 60A Ogden 2nd order μ1 = 0.0000452 α1 = 11.25 D1 = 0
μ2 = 2.796 α2 = 0.617 D2 = 0
Cheetah Polynomial 2nd order C10 = 0.345 C20 = 0.439 D1 = 0
C01 = 6.359 C02 = 3.741 D2 = 0
C11 = 2.579
www.advancedsciencenews.com www.advintellsyst.com
Adv. Intell. Syst. 2025, e202500699 e202500699 (6 of 14) © 2025 The Author(s). Advanced Intelligent Systems published by Wiley-VCH GmbH
26404567, 0, Downloaded from https://advanced.onlinelibrary.wiley.com/doi/10.1002/aisy.202500699 by Cochrane France, Wiley Online Library on [20/01/2026]. See the Terms and Conditions (https://onlinelibrary.wiley.com/terms-and-conditions) on Wiley Online Library for rules of use; OA articles are governed by the applicable Creative Commons License


strain), with a second-order Maxwell model fitted to the experimental data. This fit gives the two time constants (τ1, τ2) as well as E∞, E1, and E2. Table 3 provides these five parameters for each of the materials studied. There are differences between the materials. Dragon Skin 30 exhibits the most elastic behavior, as it retains 87% of its initial stress. This minimal stress decay indicates a low degree of viscoelastic relaxation, suggesting that the material’s response is predominantly elastic. In contrast, Filaflex 60A has the most pronounced stress relaxation, as it retains only 62% of its initial stress, indicating a significant viscous contribution to its mechanical behavior under sustained deformation. FsCOBMI689 shows moderate relaxation, with a normalized stress reduction to 76% of its initial stress value after 3 h. This single stress relaxation experiment provides a good approximation of the viscoelastic behavior for this framework while requiring only a universal testing machine (UTM),
equipment commonly available in most soft robotics laboratories. If desired, a more extensive characterization can be achieved by varying strain rate, amplitude, or temperature. Dynamic mechanical analysis (DMA) in particular offers a frequency-, amplitude-, and even temperature-dependent characterization; however, many research groups may not have access to this specialized equipment.
3.2.2. Compression Set
To understand the viscoelastic properties of a material under sustained loading, a compression set test can be performed. While this experiment can be performed on a UTM, it is often impractical to run experiments over several days. We therefore propose to use a separate, easy-to-fabricate device to test multiple samples concurrently. The design files of this device can be found in Supporting Information. In this test, following the ASTM
Figure 3. A) Mechanical representation of the generalized Maxwell model, consisting of a spring in parallel with n branches of a spring and a dashpot in series. n is the model order. B) Comparison of stress relaxation behavior of the three different polymers, normalized to the initial stress. A second-order Maxwell model (dashed line) is fitted on the stress relaxation measurements.
www.advancedsciencenews.com www.advintellsyst.com
Adv. Intell. Syst. 2025, e202500699 e202500699 (7 of 14) © 2025 The Author(s). Advanced Intelligent Systems published by Wiley-VCH GmbH
26404567, 0, Downloaded from https://advanced.onlinelibrary.wiley.com/doi/10.1002/aisy.202500699 by Cochrane France, Wiley Online Library on [20/01/2026]. See the Terms and Conditions (https://onlinelibrary.wiley.com/terms-and-conditions) on Wiley Online Library for rules of use; OA articles are governed by the applicable Creative Commons License


D395 standard, a cylindrical sample is compressed to a fixed deflection (25%) for 70 h. After taking it out, followed by a 30-min rest period, the sample thickness is measured, and the compression set is calculated as
C 1⁄4 100 to ti
to tn
(3)
where to is the original sample thickness, ti is the final sample thickness, and tn is the thickness to which the sample was compressed. Samples with a diameter of 13 mm and an initial thickness of to = 6 mm (same geometry as for stress relaxation) are compressed to tn of 4.5 mm (fixed by the device), corresponding to a 25% compression as specified in the standard. The compression set value, while a single measurement rather than detailed time-dependent data, provides an easy-to-compare metric for the viscoelastic recovery of the material. The resulting values for all characterized materials are given in Table 3. The thermosetting elastomers typically have low compression set values (≤10%, except for Ecoflex 00-50), reflecting their rapid recovery and low viscoelastic time constants. The thermoplastic elastomers tested show a higher compression set (20–25%), which can be attributed to their inherent material properties. With 42%, FsCO-BMI689 has a significantly higher compression set. This is likely to be attributed to the dynamic bonds in its molecular structure.
3.3. Thermal Stability
