Repository: mcastel1/bibliography

File: storage/BUSLQUXY/.zotero-ft-cache (part 2 of 2)
A Standardized Framework for Elastomer Characterization in Soft Robotics
The mechanical properties of elastomers are highly temperature dependent, which directly affects their performance in soft robotics. Although the properties described earlier are measured at room temperature, these tests can be repeated at different temperatures to define an operational window. While minor temperature variations (provided the material is not near its critical thermal transitions) often have a negligible effect, larger variations (>10 °C) can lead to substantial and sometimes abrupt changes. It is therefore useful to propose a temperature window in which the properties do not change significantly.
These thermal stability limits are defined by three key parameters: the glass transition temperature (Tg), the melting temperature (Tm), and the thermal degradation temperature. Each of these transitions plays an important role in determining the operational range in soft robotic applications
3.3.1. Glass Transition
The glass transition temperature marks the point below which mobile phase elastomers transition from a viscoelastic, rubbery state to a hard and brittle, glassy state with a low fracture strain. Most elastomers used in soft robotics have a Tg well below room temperature, which allows for their characteristic flexibility. Tg can be determined using differential scanning calorimetry (DSC) according to ASTM D3418. In a DSC scan, Tg is identified as a sigmoidal change in the baseline due to a change in heat capacity as the polymer transitions from a rigid glass to a flexible elastomer upon heating. Figure 4A shows the glass transition for two of the reference materials: Dragon Skin 30, and Filaflex 60A. In PDMS-based Dragon Skin 30, although the Tg is not very pronounced, it is observed to be around 121 °C. As the mechanical properties of a material change significantly below its Tg, it can be used as a lower usability limit for soft robotic applications. For soft robotic applications, we recommend staying at least 20 °C above Tg.
3.3.2. Melting
For many semicrystalline elastomers, the crystalline domains transition into a viscous liquid above the melting temperature. Unlike low-molecular-weight molecules, the melting transition in polymers occurs over a range of temperatures rather than at a sharply defined point due to inherent structural heterogeneities such as defects, branching, and molecular weight distribution from the polymerization process. A precise definition for uniform reporting is thus necessary, and we propose reporting the peak melting temperature as the representative value. This value is obtained via differential scanning calorimetry (DSC) following the ASTM D3418 standard, which is the same standard as used for the glass transition, but the recommended sample mass (5 mg for Tm, 10 mg for Tg) differs between the two measurements. Tm is particularly important for thermoplastic elastomers because these materials become a viscous liquid above this temperature. As illustrated in Figure 4B, the DSC curve for Filaflex 60A displays a melting range with a well-defined peak at 214 °C. To prevent partial melting, a safety margin of 20 °C from the melting point should be adhered to as a rule of thumb. Some block copolymeric elastomers, such as SBS and SEBS, do not exhibit a distinct Tm. Instead, they are characterized by a high glass transition temperature in their rigid blocks. For these materials, the high Tg of the hard phase governs the upper thermal limit. For thermosetting elastomers, particularly semicrystalline types like PDMS-based materials, the crystalline domains have a melting temperature that can significantly influence mechanical properties. For instance, Figure 4A shows the melting transition of Dragon Skin 30 at 43 °C, indicating that its crystalline phase is in its liquid state at room temperature. As this Tm is
Table 3. Overview of the viscoelastic properties measured at 25% compressive strain of the characterized materials.
Material τ1 [s] τ2 [s] E∞ [MPa] E1 [MPa] E2 [MPa] Compression set [%]
FsCO-BMI689 28 8003 0.22 0.0081 0.0063 42
Dragon Skin 20 52 3183 0.19 0.0041 0.0033 1
Dragon Skin 30 85 3229 0.26 0.0028 0.0032 2
Ecoflex 00-20 56 3247 0.033 0.00071 0.00031 8
Ecoflex 00-30 12 177 0.04 0.00053 0.00035 6
Ecoflex 00-50 83 4417 0.057 0.00014 0.00084 13
Mold Max 14NV 116 3481 0.11 0.0012 0.0014 8
Mold Star 30 34 1864 0.29 0.0024 0.0027 3
Filaflex 60A 211 3975 1.95 0.18 0.18 22
Cheetah 204 3999 5.61 0.72 0.73 24
www.advancedsciencenews.com www.advintellsyst.com
Adv. Intell. Syst. 2025, e202500699 e202500699 (8 of 14) © 2025 The Author(s). Advanced Intelligent Systems published by Wiley-VCH GmbH
26404567, 0, Downloaded from https://advanced.onlinelibrary.wiley.com/doi/10.1002/aisy.202500699 by Cochrane France, Wiley Online Library on [20/01/2026]. See the Terms and Conditions (https://onlinelibrary.wiley.com/terms-and-conditions) on Wiley Online Library for rules of use; OA articles are governed by the applicable Creative Commons License


often well below room temperature, it serves as a more relevant lower limit than Tg. Also in this case, we recommend adhering to a safety margin of 20 °C above Tm.
3.3.3. Thermal Degradation
When polymers are overheated, they undergo degradation processes such as depolymerization, side group elimination, and backbone scission. These processes fundamentally alter the polymer’s chemical structure, leading to increased brittleness, and changes in physical properties. The molecular weight, a parameter representing the average mass of the polymer chains, is reduced by chain breakage. The formation of smaller, volatile molecules is accompanied by a measurable mass loss of the sample, which can be quantified using thermogravimetric analysis (TGA). Although TGA does not provide information on the specific phenomena behind the degradation process, it determines the temperature at which mass loss occurs. Note that in addition to thermal degradation, polymers are also susceptible to degradation from other environmental factors such as UV radiation, humidity, and oxidation, which are not further explored within this framework. The proposed TGA procedure follows the ASTM E2550 standard and is conducted under a nitrogen atmosphere to avoid oxidation. The degradation temperature is reported as the temperature at which 2% mass loss occurs, as shown in Figure 4C. FsCO-BMI689, Dragon Skin 20, and Filaflex 60A, respectively, have a 2% degradation temperature of 191, 250, and 176 °C. For elastomers susceptible to moisture absorption, such as Filaflex 60A, a pretest drying step (e.g., 5 h isothermal at 45 °C) is recommended to ensure the observed mass loss is due to actual degradation rather than moisture evaporation. For thermosetting elastomers, the degradation temperature typically defines an upper operational limit. For safe operation in soft
robotics, it is advised that the application temperature remains at least 50 °C below the degradation temperature, as degradation already starts before it is visible in the TGA measurement. Table 4 provides a comprehensive overview of the thermal properties for the characterized materials, illustrating the diverse thermal behaviors across different elastomer types and listing their operational temperature limits.
3.4. Processing Properties
While processing properties of elastomers do not directly influence the operational performance of soft robots, they are important for the reliable fabrication of these components. Processing methods vary significantly between elastomer classes, requiring a clear understanding of their differences. Thermoplastic elastomers are primarily characterized by their melting behavior, whereas the processing of thermosetting elastomers relies on curing kinetics. Covalent adaptable networks exhibit features of both, as they can be processed through thermal methods as well as through curing.
3.4.1. Melting
For thermoplastic elastomers, thermal processing methods such as 3D printing and injection molding require heating the material above its peak melting point. As discussed in Section 3.3.2, semicrystalline elastomers exhibit a melting range rather than a discrete melting temperature. While the peak melting temperature is an important reference point for processing, the onset temperature and the width of the melting peak are more critical in determining optimal processing parameters and can be determined using the ASTM D3418 standard as well. In the case of Filaflex 60A, the onset melting temperature (Tm,onset) is 194 °C and the end temperature of the
Figure 4. A) The glass transition of the polymers, measured using DSC, is characterized by a sigmoidal change in baseline, at 66 °C for Filaflex 60A and 121 °C for Dragon Skin 30. The crystalline domains of Dragon Skin 30 melt at 43 °C, indicated by the melting peak. B) The melting behavior of Filaflex 60A measured using DSC, the width of the peak indicates the melting range from 194 to 224 °C, with a peak melting temperature of 214 °C. C) TGA shows the thermal degradation of Dragon Skin 30, Filaflex 60A, and FsCO-BMI689. We propose to use the temperature at which 2% mass loss occurs as an indication of the degradation temperature.
www.advancedsciencenews.com www.advintellsyst.com
Adv. Intell. Syst. 2025, e202500699 e202500699 (9 of 14) © 2025 The Author(s). Advanced Intelligent Systems published by Wiley-VCH GmbH
26404567, 0, Downloaded from https://advanced.onlinelibrary.wiley.com/doi/10.1002/aisy.202500699 by Cochrane France, Wiley Online Library on [20/01/2026]. See the Terms and Conditions (https://onlinelibrary.wiley.com/terms-and-conditions) on Wiley Online Library for rules of use; OA articles are governed by the applicable Creative Commons License


melting range (Tm,end) is 224 °C, as indicated in Figure 4B. Ideally, there should be a substantial temperature window between Tm,end and the degradation temperature to maintain material integrity throughout the processing cycle. However, this is not the case for Filaflex 60A, which exhibits a 2% degradation temperature of 175 °C (see Section 3.3.3). This suggests potential degradation of the polymer matrix or volatility of its additives during the printing process. Beyond temperature considerations, melt viscosity is another important processing parameter. As the viscosity of the melt typically decreases with increasing temperature as well as the shear rate, rheological characterization can be used to identify the optimal processing window. Given that this dependency varies across materials and processing methods, we do not propose reporting a viscosity value at a fixed temperature or shear rate in the datasheet, but such measurements should be included when relevant to a specific application. For example, Figure 5A illustrates the shear rate-dependent viscosity profile of Filaflex 60A at 218 °C, just above its peak melting point (214 °C). During extrusion in a 3D printer, the polymer undergoes large shear rates in the order of 102–104; therefore, it is relevant to report η∞ in this case, which is 31 Pa s.
3.4.2. Curing
For thermosetting elastomers, the transition from liquid to solid occurs through curing. This is a chemical process in which crosslinks are formed, distinguishing it from the physical transitions of melting and solidification. For thermosetting elastomers, curing is an irreversible process. However, for covalent adaptable networks, which consist of reversible crosslinks, this process becomes reversible at higher temperatures. The kinetics of curing are strongly temperature dependent; higher temperatures generally accelerate the crosslinking reactions and reduce the overall curing time. An important practical consideration during the curing process is the mixing viscosity. A sufficiently low mixing viscosity is practical for casting processes, as it improves mold filling and reduces the entrapment of air bubbles; therefore, we propose to add the mixing viscosity to the datasheet as well. For the characterized thermosetting elastomers, the mixing viscosity is in the range of 100–101 Pa s.
A critical moment in the curing process is gelation, defined as the point at which a continuous polymer network is formed, resulting in a pronounced change in viscoelastic properties of the material. It is important to note that gelation is not equivalent to having a fully cured network, as some unconnected monomers or oligomers may still be present. Curing can be monitored using rheometry, where the evolution of the storage modulus (G 0) and loss modulus (G 00) is tracked over time using an oscillatory rotational measurement, as well as the viscosity. As there is no suitable standard available, we propose to define full curing of the network as the moment when the storage modulus reaches 99% of its final value. Figure 5B illustrates the evolution of these two moduli during the curing process of Dragon Skin 30 at 25 °C and at 60 °C. At 25 °C, the curing process takes 216 min, which is considerably lower than the manufacturer’s reported curing time of 16 h. At 60 °C, the curing time is reduced by roughly an order of magnitude to 18 min. The curing time of platinum-cured elastomers (e.g., Dragon Skin, Ecoflex, Mold Star series) in function of temperature was studied in detail by Yap et al., they reported that the mechanical properties of these cured polymers are unaffected by the curing temperature.[23] Also for FsCO-BMI689, which has a considerably longer curing time (3738 min at 25 °C), increasing the temperature to 60 °C speeds up the curing process to 1698 min. However, since the structure of this CAN relies on a temperature-dependent chemical equilibrium, curing at elevated temperatures does not necessarily yield the fastest route to equilibrium conversion at room temperature. Based on these observations, we propose reporting curing times at both 25 and 60 °C, as further temperature increases provide only marginal time savings without additional practical benefit. Nevertheless, curing times at different temperatures can be added if desired. An overview of these curing times for all materials characterized in this work is given in Table 5.
4. Datasheet
We propose a comprehensive datasheet template tailored for soft robotics, providing a structured overview of the discussed material parameters. In many cases, manufacturers do not report all relevant information, such as complete stress–strain curves or hyperelastic model parameters. This lack of information complicates the creation of accurate material models and often leads to repetition of experiments across research groups. By standardizing the presentation of key properties, this datasheet not only addresses these gaps but also promotes reproducibility, transparency, and data sharing in the soft robotics community. As illustrated in Figure 6 for Dragon Skin 30, the datasheet is divided into several sections. Header information: Lists the material’s manufacturer, the author of the datasheet, the elastomer category (e.g., thermoplastic, thermosetting), and a DOI or link to the dataset containing all measurement data. Material properties: The central table summarizes the most important material parameters for soft robotics as discussed in Section 3, alongside the standard test method used (if any).
Table 4. Overview of the thermal properties of the characterized materials, including their operational limit.
Material 2% degradation T [°C] Tm, peak Tg [°C] Operational limits
FsCO-BMI689 191 N/A 20 0 to74 °C
Dragon Skin 20 250 43 °C 122 23 to 200 °C
Dragon Skin 30 260 43 °C - 121 23 to 210 °C
Ecoflex 00-20 224 43 °C 119 23 to 174 °C
Ecoflex 00-30 267 42 °C 121 22 to 217 °C
Ecoflex 00-50 269 41 °C 124 21 to 219 °C
Mold Max 14NV 219 43 °C 122 23 to 169 °C
Mold Star 30 240 44 °C 120 24 to 190 °C
Filaflex 60A 176 214 °C 66 46 to 126 °C
Cheetah 288 204 °C 43 23 to 184 °C
www.advancedsciencenews.com www.advintellsyst.com
Adv. Intell. Syst. 2025, e202500699 e202500699 (10 of 14) © 2025 The Author(s). Advanced Intelligent Systems published by Wiley-VCH GmbH
26404567, 0, Downloaded from https://advanced.onlinelibrary.wiley.com/doi/10.1002/aisy.202500699 by Cochrane France, Wiley Online Library on [20/01/2026]. See the Terms and Conditions (https://onlinelibrary.wiley.com/terms-and-conditions) on Wiley Online Library for rules of use; OA articles are governed by the applicable Creative Commons License


Model parameters: Reports hyperelastic (or other relevant) model coefficients, enabling direct implementation into finite element simulations without further data fitting. Graphs: Displays uniaxial tensile and compression data with the hyperelastic model fit overlaid. To ensure that researchers can both cite the original data source and receive credit for their characterization efforts, we propose to store all experimental data in openly accessible repositories such as Zenodo or GitHub. Making the full experimental data openly available also further facilitates collaboration and communication within the research community. The datasheet template itself (LaTeX format), as well as the datasheets for all materials characterized in this work, are provided as Supporting Information. The experimental data are available from the Zenodo repository.[24] Ultimately, this approach aims to advance the field by reducing duplicated efforts and ensuring that accurate, robust material data are readily accessible to all.
5. Discussion
This work introduces a comprehensive framework for elastomer characterization tailored specifically to soft robotics applications. The framework addresses four key aspects of material behavior: quasielastic mechanical properties, viscoelastic mechanical properties, thermal stability, and processing properties. By presenting these characteristics in a standardized datasheet format, the framework not only improves the reproducibility of material characterization, but also facilitates accurate material modeling and selection in soft robotics research. The quasielastic mechanical properties, derived from uniaxial tensile and compressive tests, provide fundamental information on the stress–strain behavior of elastomers under static or slowly varying loads. These tests enable researchers to verify whether a material meets the desired stress, strain, and modulus criteria for a given application, while facilitating the development of hyperelastic models for numerical simulations.
Figure 5. A) The viscosity profile of Filaflex 60A at different shear rates goes to an η∞ of 31 Pa s. B) Evolution of the storage modulus of Dragon Skin 30 during the curing process at 25 and 60 °C. Increasing the temperature leads to a decrease in curing time of about an order of magnitude.
www.advancedsciencenews.com www.advintellsyst.com
Adv. Intell. Syst. 2025, e202500699 e202500699 (11 of 14) © 2025 The Author(s). Advanced Intelligent Systems published by Wiley-VCH GmbH
26404567, 0, Downloaded from https://advanced.onlinelibrary.wiley.com/doi/10.1002/aisy.202500699 by Cochrane France, Wiley Online Library on [20/01/2026]. See the Terms and Conditions (https://onlinelibrary.wiley.com/terms-and-conditions) on Wiley Online Library for rules of use; OA articles are governed by the applicable Creative Commons License


Viscoelasticity is particularly important in soft robotics, as materials often undergo repetitive deformations. This framework captures basic viscoelastic behavior through stress relaxation experiments and compression set, providing a useful baseline to compare different materials. Thermal stability characterization is equally important, defining the operational temperature range of elastomers. By determining degradation or melting temperatures and glass transition points, researchers can ensure material integrity across different operational conditions. The fourth aspect of this framework is the processing properties. For thermoplastic elastomers, understanding the melting temperature range and melt viscosity is essential, while the mixing viscosity and curing dynamics are the most important properties for thermosetting elastomers. Understanding these properties helps optimize manufacturing processes and ensure material consistency. While the proposed framework offers a robust approach to material characterization for soft robotics, researchers should also consider its limitations. First, the approach is limited to uniaxial testing. Currently, there are no standardized protocols for biaxial testing of polymers, nor are these test setups widely available. These could provide a more comprehensive understanding of the material behavior under multiaxial loads. Also, shear tests are not included in the framework. To the author’s best judgment, there is no representative standard available for elastomers that can be performed on a uniaxial UTM, an instrument commonly found in robotics labs. Adding biaxial and shear experiments would lead to better hyperelastic models, but for many cases, the improved accuracy is expected not to be worth the added complexity. Another limitation is the assumption of having isotropic material properties. While usually valid for molded parts, this may not hold true for 3D-printed components.[25] Additionally, the framework does not address the influence of environmental factors such as humidity, radiation, or UV
exposure on the mechanical properties. Nevertheless, if the equipment is available, the same tests can be repeated at various environmental conditions when relevant for the application. While this framework provides a baseline for viscoelastic characterization that can be performed on commonly available testing equipment, it does not capture the full spectrum of viscoelastic behavior. Additional experiments, such as creep-recovery tests, cyclic tests, or tests performed at different strain rates, strain amplitudes, or temperatures, provide a more holistic understanding. Frequency-dependent techniques such as DMA can further complement this by determining the storage and loss moduli across a wide range of frequencies, amplitudes, and temperatures. Similarly, this approach only takes into account unfilled elastomers, additional experiments are required to address the Mullins effect in composite or filled elastomers. However, since this is material and application specific, we have refrained from incorporating them in this framework, but recommend researchers to perform their own tests specifically tailored towards their use case. Fatigue behavior, critical for industrial applications, is not fully explored due to the time-intensive nature of comprehensive testing involving thousands or even millions of deformation cycles. Future extensions of this framework should consider incorporating cyclic loading tests at varying strain/load amplitudes to establish fatigue thresholds for different elastomers. Additionally, studying the evolution of mechanical properties throughout the fatigue lifetime would be interesting. While the framework provides guidelines to determine an operating temperature range, it should also be noted that even temperature changes within this range can influence the mechanical properties. For materials where this influence is large, the mechanical analysis should be repeated at different temperatures if relevant for the application. A more global influence of thermal effects on the mechanical properties can be studied using a temperature sweep in dynamic mechanical analysis. Specialized properties like friction, conductivity, chemical resistance, and biocompatibility are not included, as these are highly application specific. Instead, the framework aims to create a standardized database that facilitates meaningful comparisons of elastomers across different soft robotic applications. This generality makes the framework also applicable to more specialized elastomers, but can be extended to include more specific information. For CANs such as FsCO-BMI689, the quasielastic and viscoelastic properties remain relevant for soft robotics, although they are expected to show a stronger temperature dependence due to the kinetics of the reversible bonds. For the thermal stability, the relevant transition for the upper operational limit is the gel transition, which can be determined using rheometry. This gel transition also influences their processing properties, since reprocessing depends on bond kinetics rather than melting. While the framework focuses specifically on properties relevant for soft robotics, the complex chemical structure and bond kinetics of such materials could be characterized more directly through spectroscopy or further DSC studies.[11] Future research could expand the framework by incorporating more comprehensive testing protocols, exploring environmental interactions, and developing more extensive characterization methods. This work directly contributes to the ongoing
Table 5. Overview of the processing properties of the characterized materials, the relevant properties depend on the type of elastomer. The materials were at room temperature for maximal 5 min before the start of the experiments at 60 °C. For Dragon Skin 20 and Ecoflex 00-50, the curing time at 60 °C was too short to be measured reliably.
Material tcure,25 °C tcure,60 °C Tgel
FsCO-BMI689 3738 min 1698 min 94 °C
Material tcure,25 °C tcure,60 °C η0
Dragon Skin 20 127 min – 9.68 Pa s
Dragon Skin 30 216 min 18 min 9.42 Pa s
Ecoflex 00-20 41 min 2 min 2.44 Pa s
Ecoflex 00-30 72 min 6 min 2.04 Pa s
Ecoflex 00-50 78 min – 6.09 Pa s
Mold Max 14NV 807 min 85 min 6.37 Pa s
Mold Star 30 211 min 7 min 7.36 Pa s
Material Tm,onset Tm,peak Tm,end
Filaflex 60A 194 °C 214 °C 224 °C
Cheetah 197 °C 204 °C 227 °C
www.advancedsciencenews.com www.advintellsyst.com
Adv. Intell. Syst. 2025, e202500699 e202500699 (12 of 14) © 2025 The Author(s). Advanced Intelligent Systems published by Wiley-VCH GmbH
26404567, 0, Downloaded from https://advanced.onlinelibrary.wiley.com/doi/10.1002/aisy.202500699 by Cochrane France, Wiley Online Library on [20/01/2026]. See the Terms and Conditions (https://onlinelibrary.wiley.com/terms-and-conditions) on Wiley Online Library for rules of use; OA articles are governed by the applicable Creative Commons License


Figure 6. Example datasheet for Dragon Skin 30.
www.advancedsciencenews.com www.advintellsyst.com
Adv. Intell. Syst. 2025, e202500699 e202500699 (13 of 14) © 2025 The Author(s). Advanced Intelligent Systems published by Wiley-VCH GmbH
26404567, 0, Downloaded from https://advanced.onlinelibrary.wiley.com/doi/10.1002/aisy.202500699 by Cochrane France, Wiley Online Library on [20/01/2026]. See the Terms and Conditions (https://onlinelibrary.wiley.com/terms-and-conditions) on Wiley Online Library for rules of use; OA articles are governed by the applicable Creative Commons License


standardization efforts within soft robotics, addressing one of the field’s current fundamental challenges. Researchers are encouraged to view this framework as a foundational approach, adaptable to the unique requirements of specific soft robotic applications. The ultimate goal is to provide a systematic method for material selection that enhances reproducibility and understanding in the rapidly evolving field of soft robotics.
6. Conclusion
In this study, we have introduced a comprehensive and standardized framework for the characterization of elastomers specifically tailored to soft robotics applications. This framework integrates important aspects of material behavior, including quasielastic and viscoelastic properties, thermal stability, and processing characteristics, into a datasheet. Using standardized testing protocols and widely available equipment where possible, our approach enhances reproducibility and transparency in data reporting while bridging the communication gap between roboticists and material scientists. A broad range of materials used in soft robotics, consisting of thermosetting elastomers, thermoplastic elastomers, and a covalent adaptable network, were characterized to demonstrate the applicability of the proposed methodology. The framework enables the development of accurate hyperelastic models for finite-element simulations, facilitating more reliable design and performance predictions for soft robotic systems. Despite covering a broad range of useful material properties, we acknowledge limitations in areas such as fatigue characterization, biaxial and shear testing, and the influence of environmental factors. If deemed relevant for a specific application, the frameworks can be extended to include these. The adoption of this standardized characterization framework is expected to streamline material selection, foster collaborative research, and accelerate advancements in soft robotics. By establishing a robust foundation for systematic material evaluation, this work opens avenues for further exploration into dynamic material behavior and interdisciplinary integration, which are essential elements for the evolution of soft robotics.
Supporting Information
Supporting Information is available from the Wiley Online Library or from the author.
Acknowledgements
This framework was developed in relation to, and funded by the EU projects SHINTO (101057960) and euROBIN (101070596). In addition, the authors gratefully acknowledge the Fonds WetenschappelijkOnderzoek (FWO) for the personal grants of EllenRoels (1272525N) and Joost Brancart (12E1123N) as well as for the SBO project SUBLIME (S007423N).
Conflict of Interest
The authors declare no conflict of interest.
Data Availability Statement
The data that support the findings of this study are openly available in Zenodo at https://doi.org/10.5281/zenodo.14983287.
Keywords
elastomer characterizations, material testing frameworks, open data, soft robotics
Received: June 25, 2025 Revised: October 23, 2025 Published online:
[1] K. Singh, A. Khosla, S. Gupta, ECS Sens. Plus 2023, 2, 046601. [2] S. Coyle, C. Majidi, P. LeDuc, K. J. Hsia, Extreme Mech. Lett. 2018, 22, 51. [3] R. Baines, D. Shah, J. Marvel, J. Case, A. Spielberg, Nat. Mach. Intell. 2024, 6, 740. [4] F. J. Tauber, V. Slesarenko, Front. Rob. AI 2023, 10. [5] F. Stella, J. Hughes, Front. Rob. AI 2023, 1059026. [6] L. Rupert, B. O. Saunders, M. D. Killpack, Front. Rob. AI 2021, 8. [7] T. Exley, E. Hays, D. Johnson, A. Moridani, R. Motati, A. Jafari, Rob. Rep. 2024, 2, 15.
[8] G. Grioli, S. Wolf, M. Garabini, M. Catalano, E. Burdet, D. Caldwell, R. Carloni, W. Friedl, M. Grebenstein, M. Laffranchi, D. Lefeber, S. Stramigioli, N. Tsagarakis, M. van Damme, B. Vanderborght, A. Albu-Schaeffer, A. Bicchi, Int. J. Rob. Res. 2015, 34, 727. [9] L. Marechal, P. Balland, L. Lindenroth, F. Petrou, C. Kontovounisios, F. Bello, Soft Rob. 2021, 8, 284. [10] T. Da Veiga, J. H. Chandler, G. Pittiglio, P. Lloyd, M. Holdar, O. Onaizah, A. Alazmani, P. Valdastri, in 2021 IEEE 4th Int. Conf. on Soft Robotics (RoboSoft), IEEE, New York 2021, pp. 335–342.
[11] D. Berne, S. Laviéville, E. Leclerc, S. Caillol, V. Ladmiral, C. Bakkali-Hassani, ACS Polym. Au 2025, 5, acspolymersau.5c00004. [12] R. J. Young, P. A. Lovell, Introduction to Polymers, CRC Press, Boca Raton 2011. [13] J. Tapia, E. Knoop, M. Mutný, M. A. Otaduy, M. B ̈acher, Soft Rob. 2020, 7, 332. [14] M. McCandless, F. J. Wise, S. Russo, in 2023 IEEE Int. Conf. on Robotics and Automation (ICRA), IEEE, New York 2023, pp. 573–580. [15] H. K. Yap, J. C. H. Goh, R. C. H. Yeow, in 6th European Conf. of the Int. Federation for Medical and Biological Engineering (Eds: I. Lackovi ́c, D. Vasic) Springer International Publishing, Cham 2015, pp. 367–370. [16] Y. Hao, T. Wang, Z. Ren, Z. Gong, H. Wang, X. Yang, S. Guan, L. Wen, Int. J. Adv. Rob. Syst. 2017, 14, 1729881417707148.
[17] R. F. Shepherd, F. Ilievski, W. Choi, S. A. Morin, A. A. Stokes, A. D. Mazzeo, X. Chen, M. Wang, G. M. Whitesides, Proc. Natl. Acad. Sci. 2011, 108, 20400.
[18] A. C. Cornellà, S. K. Tabrizian, P. Ferrentino, E. Roels, S. Terryn, B. Vanderborght, G. Van Assche, J. Brancart, ACS Sustainable Chem. Eng. 2023, 11, 3437.
[19] J. C. Case, E. L. White, R. K. Kramer, Soft Rob. 2015, 2, 80. [20] M. Hussein, Results Phys. 2018, 9, 511. [21] E. Porte, S. Eristoff, A. Agrawala, R. Kramer-Bottiglio, Soft Rob. 2023, 11. [22] A. N. Gent, Rubber Chem. Technol. 1958, 31, 896.
[23] T. F. Yap, A. Rajappan, M. D. Bell, R. M. Rasheed, C. J. Decker, D. J. Preston, Cell Rep. Phys. Sci. 2024, 5.
[24] E. Roels, A. C. Cornellà, J. Brancart, Dataset on Zenodo 2025, https:// doi.org/10.5281/zenodo.14983287. [25] C. Koch, L. Van Hulle, N. Rudolph, Addit. Manuf. 2017, 16, 138.
www.advancedsciencenews.com www.advintellsyst.com
Adv. Intell. Syst. 2025, e202500699 e202500699 (14 of 14) © 2025 The Author(s). Advanced Intelligent Systems published by Wiley-VCH GmbH
26404567, 0, Downloaded from https://advanced.onlinelibrary.wiley.com/doi/10.1002/aisy.202500699 by Cochrane France, Wiley Online Library on [20/01/2026]. See the Terms and Conditions (https://onlinelibrary.wiley.com/terms-and-conditions) on Wiley Online Library for rules of use; OA articles are governed by the applicable Creative Commons License
