Repository: mcastel1/bibliography

File: storage/NAW8ZF7T/.zotero-ft-cache (part 2 of 3)
Citation: Niculescu, A.-G.; Tudorache,
Figure 4. Simulated pore structure of silica aerogel (left) and SEM images of silica aerogel (right). Adapted from an open-access source [81].


Nanomaterials 2024, 14, 469 10 of 23
3.2. Density
Due to their high porosity, aerogels are known today as the lightest solid material. Two specific terms are used to characterize silica aerogels: bulk and skeletal density. The bulk density is known as the mass-to-volume ratio of the aerogel. These particles’ skeleton densities are expected to be highly similar to the bulk density. The value of bulk density ranges from 3 to 300 kg/m3, and the skeleton density is approximately 2200 kg/m3, compared with air density of approximately 1.2 kg/m3 [5,53–55,80]. Also, silica aerogels show a high compression strength of up to 3 Bar but a low tensile strength, which makes them a fragile material. Due to the surface tension inside the pores, the aerogel structure could be demolished if it is not well hydrophobized. In this situation, aerogel is frequently employed in conjunction with a vacuum, which further lowers the thermal conductivity while the envelope stops water inclusion [54].
3.3. Thermal Conductivity
The most studied property of silica aerogels is thermal conductivity. Due to nanometer pore size and porosity, this material is used as an isolating material because of its ultralow thermal conductivity, which is lower than still air [53,80,82]. This lower value, 0.02 W/mK in the ambient pressure and 0.01 W/mK when evacuated, results from a low gaseous conductivity, a small solid skeleton conductivity, and an inferior radiative infrared transmission [53,54,80]. The structure of silica aerogel can be defined as a mesoporous structure with a significant volume fraction of mesopores, and a randomly organized low-volume fraction is responsible for the low thermal conductivity value [83]. The thermal conductivity (λtot) (W/(m K)) property is represented by the solid skeleton conductivity, gaseous conductivity (λg), and radiative infrared transmission (TIR). However, it may be a challenge to calculate the general thermal conductivity by summing all components due to the close coupling of modes; for instance, a modification in the solid skeleton conductivity will also lead to an alteration in the infrared absorbance [54].
3.4. Hydrophobicity
Contingent upon the condition throughout synthesis, silica aerogels can be hydrophobic or hydrophilic. The primary source of hydrophilicity is the Si-OH silanol polar groups that exist in the structure of aerogel because they can advance water adsorption. Generally, hydrophobic aerogels are synthesized by alkyl orthosilicates’ unmodified hydrolysis process and condensation and dried by high-temperature supercritical drying, and hydrophilic aerogels are dried by CO2. The many surface groups that are created throughout the SCD process are the cause of this discrepancy [53,80,84]. There are two distinct routes to grow hydrophobicity. The hydrophobic character can be increased during the sol-gel process by adding a silylating agent, and a second approach is to modify the surface of the aerogel after drying by reaction with the methanol in the gaseous phase [53].
3.5. Optical Properties
The phrase “silica aerogels are transparent” is the best description of silica aerogels’ optical properties, and it may be obvious because they are manufactured from the same element as glass [80]. Because these are transparent, and for a porous material is an uncommon property, the reason for this is the aerogel microstructure, which has a small scale correlated with the light wavelength [53,84]. By heating the aerogels, due to the combustion of organic components and desorption of water, their transparency can improve. Also, the parameters of the sol-gel technique and the silation agent type greatly influence the optical properties [53].
3.6. Mechanical Properties
For theoretical research, a clear interest is in understanding the mechanical properties of aerogels because, in connection with the structure, they can be studied experimentally


Nanomaterials 2024, 14, 469 11 of 23
over the entire range of porosity [85]. Since aerogels synthesized under neutral or mildly acidic circumstances can be twice as stiff as aerogels generated under basic conditions, the mechanical properties of native silica aerogels and the manufacturing process are rather significant. Appropriate aging and heat treatments can also increase aerogel strength. However, despite optimized synthesis conditions, silica aerogels remain fragile due to their high porosity and ionic–covalent bonding [2]. The mechanical properties, especially yield stress and elastic modulus, provide access to designing and developing aerogels with attractive stiffness and strength [81]. The mechanical properties, especially yield stress and elastic modulus, provide access to designing and developing aerogels with attractive stiffness and strength. Also, the mechanical properties depend directly on their density, with three areas of expertise in fact of their uniaxial compression response. Silica aerogels, at low densities, are non-brittle, deform plastically, and are very compressible. They can withstand relative strain levels far beyond 50% in a controlled laboratory environment without brittle rupture. However, the deformation is almost permanent, and the materials fail to regain their initial volume once the load is removed. They become brittle at intermediate densities, and with increasing density, the deformation becomes progressively elastic and can get back most of the tension upon decompression. Silica aerogels with a high density are very brittle and certainly not as compressible as intermediate and low-density aerogels [86].
4. Composite Materials Containing Silica Aerogel
Even for some applications, the properties such as fragile and low-pressure sensitivity represent disadvantages. Recent evolutions in synthesis have enabled the creation of silica composite aerogels to improve properties [40]. Another important development is represented by the utilization of noble metals, like silver and gold nanoparticles, incorporated in silica aerogels via gamma-ray irradiation and ambient pressure radiolysis for application in catalytic [12]. The combination of the biodegradability of organic components and the large surface area of inorganic constituents endows novel materials with interesting properties. Hybrid aerogels, a material entrenched in both inorganic and organic components, advanced to excellent and some novel physiochemical properties [87]. Classification of hybrid aerogels into Class I or Class II is based on the degree of connection exhibited by their organic and inorganic components [11]. Physical interactions, including van der Waals forces, hydrogen bonding, and electrostatic forces, determine Class I, while covalent connections between inorganic and organic components determine Class II [11,88]. The sol-gel method is used to mix two distinct inorganic and organic components to produce Class I hybrid aerogels. For Class II, two hybridization approaches are generally used: first, as a precursor, organoalkoxysilanes are used, and the second method is the development of composites with structural supports or polymers. The co-precursor approach, which leverages the Si-C bond to insert organic moieties through an inorganic framework, may be used to enhance the strength of silica aerogels [11]. In the recent literature, several silica-based composite materials have been developed for various applications. The properties of aerogels have been enhanced by associating silica with different organic and inorganic components, rendering the resulting composite materials suitable for biomedical, environmental, and construction applications [87,89–94]. For instance, Maleki et al. [95] have obtained a scaffold, a silica-silk fibroin aerogel, with application in bone tissue and demonstrated its improvement properties (i.e., high specific surface area, high porosity with an impressive anisotropic micromorphology, and advanced mechanical behavior). They also proved the biocompatibility, attachment, growth, and proliferation of osteoblasts, specific bone tissue cells, and protein adsorption, such as hydroxyapatite, bone-type minerals due to the open porous microenvironment of the scaffold.


Nanomaterials 2024, 14, 469 12 of 23
Another interesting example of a silica-based composite is offered by Jabbari-Gargari et al. [96], who reported the outstanding incorporation of aspirin, a model drug, on Trimethylchlorosilane silylated silica aerogel (TS-SA), a hydrophobic nanostructure. The researchers demonstrated the uniform adsorption of aspirin on the structure and surface of aerogel without drug degradation, and the tests showed a lower release rate of silica-based aerogel in comparison with pure drugs. Differently, Cheng et al. [94] developed a composite made of silica aerogel and resin matrix that can be applied in dental restoration as a filler material. They investigated and demonstrated that the silica aerogel is uniformly mixed with the resin matrix, how the interaction between them is strengthened by hydrogen bonding, and how the interfacial bonding state is enhanced by interpenetration and mechanical interlocking. Also, they showed that in comparison with pure resin, the mechanical and antibacterial activity has been improved by adding a single filler, and the potential of silica-based material can be used as a new restorative material in the dental field. Interesting emerging silica aerogel-based composites have also been designed in combination with diverse other materials, including but not limited to glass fibers [97,98], silica nanowires [99], titanium dioxide [100–102], ferric oxide [103], diatomite [104], reduced graphene oxide [105], sintered fly ash [106–108], biochar [109], melamine foam [110], paraffin [111–113], cellulose [105], polystyrene [114], polyurethane [115], polyimide [116,117], phenyl [118], C8/threonine [119], piperazine [120], amidoxime [121], and cinnamaldehyde [109]. An at-glance summary of various recently developed silica-based composites is offered in Table 3, highlighting the relevant properties of these materials and their potential applications.
Table 3. Examples of different silica-based materials, their properties, and applications.
Composition
Properties
Applications Refs.
Porosity (%)
Surface Area (m2 g−1 )
Pore Volume (cm3 g−1)
Density
(g/cm3) Other Properties
Monolithic alumina/ Silica aerogels
- 120.6–575.5 0.7 0.243–0.249
Compressive stress 1.78 MPa; Elastic modulus 65.6 MPa
Thermal insulation,
catalysis [122]
Magnetic iron
oxide/Silica aerogel - 310.8–411.0 0.85–1.12 - Adsorption capability
95.8%
Rhodamine B
adsorption [123]
Carbon nanostruc
tures/Silica aerogel 93.9–95.2 293.7–465.4 12.5–12.8 73–76 Adsorption of organic
pollutants [124]
Chitosan/
Silica aerogels 83–85 139.76 0.149–0.182
Water contact angle of
142◦ ; Thermal conductivity
0.024–0.034 Km−1K−1 at room temperature
Energy conservation of building insulation, environmental protection
[116]
Silica aerogel/Chitosan/Gelatin loaded with quercetin
- 313 - 0.82 m3 Average pore
diameter 9.36 nm Drug carrier [125]
Silica/Chitosan
composite aerogels - 800–1100 2.5–4.0 0.144–0.199 Young’s modulus
0.66–22.61 MPa
Bone tissue
engineering [126]
Silica-silk fibroin
bioaerogel 91–94 433–531 0.077–0.115 Young’s modulus
4.03–7.3 MPa Bone regeneration [95]
Trimethylchlorosilane silylated/Silica aerogel/Aspirin
- 495–580 2.6–3.1 
Contact angle od
TS-SA 152◦; Loaded drug dissolve 35% ± 4 and 80% ± 4 in 0.1 N HCl
Drug delivery [96]
Silica nanowires/
Silica aerogels 93.6–93.8 236–286 0.19–0.21 0.118–0.121
Compressive strength 1.379 MPa; Contact angles
140◦
Thermal insulation [99]
TiO2/Silica aerogel 87.71 491.0613 - 0.3968
Remain intact at laser irradiation with
power of 7 kWcm−2
Photocatalysis and
optical limiting [101]


Nanomaterials 2024, 14, 469 13 of 23
Table 3. Cont.
Composition
Properties
Applications Refs.
Porosity (%)
Surface Area (m2 g−1 )
Pore Volume (cm3 g−1)
Density
(g/cm3) Other Properties
SiO2 /Fe2 O3
composite aerogels - 565–705 - 0.04–0.18
Thermal conductivity 0.026 W/(m K); Compressive strength 0.40 MPa
Thermal insulation
enhancement [103]
Graphene
oxide/Silica aerogel 95–96 863.4–913.1 3.54–4.17 ~0.10 Thermal conductivity
∼ 0.023 W/m/K
Thermal insulation
applications [127]
Silica aerogel/
Melamine foam - 62.8–601.2 - 0.014–0.091
Thermal conductivity 0.027–0.072; Oil adsorption
capacity 36 g·g−1
Oil/water separation
and self-cleaning [110]
Polystyrene/
Silica aerogels 80.45–83.13 509–999 - 0.218–0.251
Elastic modulus 5.17–29.35 MPa; Thermal conductivity
19.4 mW m−1K−1
Construction materials with high insulation properties
[114]
Polyimide/
Silica aerogel - 748.8–800.6 2.993–3.053 0.061 Thermal conductivity
0.0216 Wm−1K−1)
Aerospace
applications [116]
Polyimide/
silica aerogels - 356 3.27 0.196
Specific modulus,
54.45 kN·m·kg−1; Thermal conductivity
0.02080 Wm−1K−1
Thermal insulation [117]
Phenyl/
Silica aerogels - - 1.14–2.86 0.19–0.23
Thermal conductivity 0.0241–0.0283
Wm−1 K−1
Thermal insulation
and self-cleaning [118]
C8/Threonine/
Silica aerogels - 596.20 0.511 
Adsorption capacity for azophloxine 152.43 mg/g and for methylene blue 274.30 mg/g
Adsorption of cationic
and anionic dyes [119]
Piperazine/
Silica aerogel - 1124 2.701 
Remain intact at laser irradiation with
power of 7 kWcm−2
Direct air capture
of CO2 [120]
Amidoxime/
Silica aerogels - 286.45–401.43 3.7677–7.5250 
Adsorption capacity for Pb(II) 598.05 mg/g and for Cu(II) 534.10 mg/g
Adsorbent for heavy
metal ions [121]
Regardless, future interdisciplinary studies have the potential to generate optimized silica-based aerogel composites for use in numerous fields. By combining the advances in interconnected domains, such as chemical engineering, material sciences, nanotechnology, biomedicine, and environmental engineering, innovative solutions can be found for developing highly valuable silica-based aerogels with enhanced properties and improved functionality.
5. Applications of Silica-Based Aerogels
Due to their notable properties, such as uniformity and homogeneity, recognized at the beginning of 1980, aerogels were used for their unique primary application, like counters and particle detection, fuel capsules for inertial confinement fusion tests using direct drive or have been used as vacuum tubes for radiation detection and to sustain the high voltage wire with the cathode covering [128]. With the very quick development of new compositions, process techniques, and reinforcement strategies for structure and drying methods, aerogels, since the early 2000s, have become an impending material class with a very large potential in advanced technological applications [76]. Some particular properties of aerogels allow them to be used in several applications [40,59], as depicted in Figure 5 and detailed in the following subsections.


Nanomaterials 2024, 14, 469 14 of 23
voltage wire with the cathode covering [128]. With the very quick development of new compositions, process techniques, and reinforcement strategies for structure and drying methods, aerogels, since the early 2000s, have become an impending material class with a very large potential in advanced technological applications [76]. Some particular properties of aerogels allow them to be used in several applications [40,59], as depicted in Figure 5 and detailed in the following subsections.
Figure 5. Correlation between properties, features, and applications of aerogel. Created based on information from [21,40,59,76].
5.1. Building Applications
With a vast area of application in buildings, due to their excellent chemical and physical characteristics, such as low thermal conductivity and translucent appearance, aerogels are used in solar collector covers, roofs, windowpanes, materials for insulating in the construction of industrial and residential building, skyscrapers, ultralight structures, to give only a few examples. Even though the price is still high compared with conventional materials, silica aerogels are one of the greatest insulation materials. Moreover, aerogel made of inorganic silica is nonflammable and heat-resistant up to 1200 °C. As a result, it can be utilized as a flame-retardant material inside buildings. Furthermore, they can be used to insulate facades because of their dimensional stability and high-performance thermal insulation properties [5,76]. Silica aerogels have the benefit of enabling the simple integration of different compounds in their structure, such as particles, polymers, and fibers, to improve mechanical or thermal characteristics. For example, by reinforcing with polymers and modifying the silica backbone structure, the silica-based aerogels show enhanced parameters, like thermal insulation and density [55,129]. Another possibility is to create
Figure 5. Correlation between properties, features, and applications of aerogel. Created based on information from [21,40,59,76].
5.1. Building Applications
With a vast area of application in buildings, due to their excellent chemical and physical characteristics, such as low thermal conductivity and translucent appearance, aerogels are used in solar collector covers, roofs, windowpanes, materials for insulating in the construction of industrial and residential building, skyscrapers, ultralight structures, to give only a few examples. Even though the price is still high compared with conventional materials, silica aerogels are one of the greatest insulation materials. Moreover, aerogel made of inorganic silica is nonflammable and heat-resistant up to 1200 ◦C. As a result, it can be utilized as a flame-retardant material inside buildings. Furthermore, they can be used to insulate facades because of their dimensional stability and high-performance thermal insulation properties [5,76]. Silica aerogels have the benefit of enabling the simple integration of different compounds in their structure, such as particles, polymers, and fibers, to improve mechanical or thermal characteristics. For example, by reinforcing with polymers and modifying the silica backbone structure, the silica-based aerogels show enhanced parameters, like thermal insulation and density [55,129]. Another possibility is to create composites between silica aerogels and carbon foam, leading to materials with enhanced thermal insulation performance, especially when subjected to high temperatures from 100 to 600 ◦C [130]. Nano silica-based aerogels can also be effectively employed to fill the pores of other building materials. For instance, by uniformly assembling within the pores of lightweight carbon-bonded carbon fiber composites, the silica-based aerogel significantly improved its thermal insulating properties by diminishing the original material’s radiation and gas thermal conductivity [131]. In addition to being good heat insulators, aerogels are excellent sound insulators due to their acoustic qualities [5,76]. Perforated materials have very specific applications, such as ceiling tiles in theatres, concert halls, or auditoria, while foamed and fibrous materials are used in standard utilizations, for example, public buildings, commercial, residential, automotive, and other transportation, due to their easy installation and low cost. Mineral wool is a cost-effective material; however, it is unsuitable for use as a design or final cover because of concerns regarding health and environmental impact. For acoustical and architectural purposes, alternative materials such as perforated systems and foams are more suitable for internal and external designs, respectively. Aerogels can be used as a final


Nanomaterials 2024, 14, 469 15 of 23
coating when mixed with different materials because of their minimized dust-releasing performance [21]. Many strategies have been approached to produce novel materials based on aerogel, such as Bosagel, a BASF silica-based aerogel that has been advanced almost to market address beyond the past few years. The manufacturing of Basogel is a process of two steps, starting with sodium silicate, an inexpensive material, and sulfuric acid. Due to its low thermal conductivity, this material can help improve thermal insulation below atmospheric pressure, and it is used in regions equipped with heating and cooling equipment [5]. Besides Bosagel, several state-of-the-art materials may soon enter the market, as numerous recent research studies focused on manufacturing silica aerogels for building applications. Such novel materials include hollow glass fiber–silica aerogel composites with improved thermal insulation performance at high temperatures [97], silica aerogel foam concrete for use in construction [132], miscanthus fiber modified with hydrophobic silica aerogel for performant bio-lightweight concrete [133], and CaCl2·6H2O-silica aerogel composite phase change material for building energy conservation [134].
5.2. Aerospace Applications
Due to the low density and thermal conductivity values, silica aerogels are an attractive material necessary for insulation in large aerospace applications [135]. Long ago, NASA used thermal insulation monolithic silica aerogels [136]. For example, as part of the Pathfinder mission, silica aerogels were used for the first time as insulators on board the Mars Rover in 1997 to protect the Alpha Particle X-ray Spectrometer’s primary battery pack from the effects of low temperatures. Silica aerogels are also used to coat space suits in order to offer thermal insulation [42]. Even if they are used for thermal conductivity, silica aerogels have poor load-bearing capability and can be easily damaged. This fragile nature became helpful in various space missions, for example, obtaining cosmic dust particles at high speeds from a comet’s tail. The aerogel structure was employed to progressively slow them down to capture particles moving at high speed and preserve them for further study once they arrived on Earth [135]. This field benefits from the active scientific interest of researchers worldwide, with several studies being reported in recent years. Lately, new silica aerogel-based materials have been developed for aerospace applications, including fire-resistant polyimide-silica aerogel composites [116], TiO2-silica composite aerogel resistant to continuous-wave laser irradiation [101], and silica fiber-reinforced ceramic silica matrix composites filled with silica aerogel [137].
5.3. Agricultural Applications
A few divided particles are used in insecticide formulations as carriers that have insecticide effectiveness because they have abrasive and water-sorptive properties. The carriers consisted of silica aerogel and silica gel that were finely split. Silica aerogels are used as a powder form of insecticide. Silica aerogels are coated with 35–70% glycol (lower alkylene glycols) and ammonium fluosilicate 5% to reduce dustiness without modifying the characterizations of silica aerogels [138]. As a result of a large surface area and small particle size, aerogel powders can imbibe the protecting lipid layer of bugs, initiating the loss of body fluid of organisms and resulting in their death. Fumed silicon oxide, manufactured by silicon chloride combustion, has the same chemical composition as silica aerogels [80,138]. There are many insecticides based on silica aerogels for controlling the ants, mosquitoes, fleas, crickets, bedbugs, spiders, wasps, house flies, and other insects stored in homes, hotels, stores, schools, hospitals, theaters, or places where human and food are present. Silica aerogels are not toxic to mammals, are stable at high or low temperatures, and are effective even for species resistant to pesticides [138].


Nanomaterials 2024, 14, 469 16 of 23
5.4. Environmental Applications
During synthesis, by controlling the hydrophobicity, a superhydrophobic behavior of silica aerogels can be obtained, making them a good material used efficiently in many environmental applications [139,140]. It was discovered that the superhydrophobic silica aerogels are superior absorbers of oils and diverse organic liquids. The organic liquids could be recovered again, and the aerogels may be reused as absorbents because of their exceptional absorption capacity [42,141]. Silica aerogel-based materials have been investigated as adsorbents of harmful heavy metals (e.g., Pb(II), Cu(II), and Pd(II)) [121,142,143], organic dyes (e.g., crystal violet, methylene blue, azophloxine, and acid green 25) [119,144–146], antibiotics (e.g., terramycin, cefixime, and ciprofloxacin) [147–149], and nanoplastics [150] from contaminated aqueous samples. Moreover, they can also be involved in atmospheric CO2 capture, recovery, and transformation into more valuable products as an innovative method to reduce greenhouse gas emissions [151–154]. In this respect, they can be combined with different components, for example, wollastonite [155], bis(trimethylsilyl)hexane (BTMSH)/tetraethyl orthosilicate [156], and K2CO3 sorbents [157]. Such silica aerogel-based composites provide durable materials with high specific areas that show promise for CO2 sequestration and support fast carbonation reactions, demonstrating great potential for large-scale post-combustion processing in power plants [155,156].
5.5. Biomedical Applications
Biomedical applications of silica aerogels include carrier materials in medicine due to their high porosity, excellent stability, porous structure, easy functionalization of surface, adsorption properties, and substantial specific area. The loaded substance in aerogel can be delivered in a delayed or accelerated form by choosing an appropriate hydrophobic or hydrophilic aerogel. These characteristics make them suitable for high-performance drug carriers since they are biocompatible, biodegradable, and innocuous to humans [57,80,158,159]. Aerogel can work in synergy with other substances to produce composites with superior mechanical properties, a large porosity, and the lowest thermal shrinkage. Silica aerogel, due to its large specific surface area, has a high potential for use in dental areas. Resin composite and silica aerogel were mixed to obtain a filler material in medicinal dentistry with a matrix made of resin with antibacterial capabilities [94,160].
5.6. Other Applications
Due to their versatility and unique physicochemical features, silica aerogels have attracted increasing attention for a wide range of utilizations. Besides all the applications mentioned above, they can have other applications such as gas filters, encapsulation media, absorbing media, hydrogen fuel storage, interlayer dielectric, catalyst, catalyst carrier, sensor, templates for solar cells, Cerenkov radiation detectors, clothing, blankets, and more [59,80]. Due to high transparency and thermal insulation, silica aerogel has been utilized in solar-related fields, namely energy-saving buildings, solar absorbers, solar desalination, or, as a film, it was used as a dye for sensitized solar cells [40,77,161]. Another interesting application consists of aerogel “blankets”, for which commercial production started in the 2000s. Aerogel blankets are composed of a resilient and flexible material, a composite of silica aerogel and reinforcing fibers [4,42].
6. Challenges and Future Perspectives
Alongside all the medical, building, and aerospace applications, aerogels represent a novel material with a microstructure that can adsorb various contaminant types from water; silica-based aerogel, the lightest material, shows a benefit in water decontamination [44,162]. Compared with the mono-component advantageous properties, the functionalized aerogel composites show more advantages and new ways to be utilized [90,163]. However, some concerns about the large-scale utilization of silica-based aerogels have been observed. First


Nanomaterials 2024, 14, 469 17 of 23
of all, it is necessary to perform water decontamination studies on a real-life scale since most of them have been performed on a lab scale. Also, the environmental hazard is dependent on additional compounds introduced in silica aerogels [164,165]. Additional essential limitations that need to be examined are the possibility of secondary pollution by using the regeneration of developed adsorbents. Therefore, post-treatment studies are necessary to acquire an effective, ecological, and sustainable way to eliminate possible waste materials [165,166]. Other limitations of silica-based aerogels, such as their complex manufacturing process, mechanical fragility, and high processing costs, require particular attention. Given the scarcity of literature on financial estimation, a cost analysis must be thoroughly performed to help reduce future costs [165]. Despite the existence of numerous silica-based aerogels for biomedical applications, most of them are under development, necessitating further optimization of properties and synthesis methods. Moreover, to enter the market, silica-based aerogel formulations require in-depth testing and translation from in vitro/in vivo studies to clinical trials [57,167]. In terms of thermal insulation applications, producing silica-based aerogels at large with low-cost production is necessary for advancing the current technological maturity level. Also, the fragility and sensitivity at low pressure of silica-based aerogels impose the production of composites with improved mechanical strength, especially polymer-, carbon-, and organoalkoxysilane-reinforced [40]. Silica-based aerogels have only been considered for specific applications, especially due to their high cost and limited laboratory-scale production. However, these versatile materials might also gain track for use in mature industries, including automotive, oil, and gas, after their industrial production is more cost-effective [40].
7. Conclusions
The unique characteristics and diverse chemical compositions make aerogel a recognized state of matter. The categories, applications, and preparation methods of aerogel are diverse after being developed for ~80 years. In this paper, an updated review of silica aerogels, their preparation modes, and potential applications has been made to highlight their tunable nature and valuable potential. Reviewing the literature has confirmed that silica aerogel is one of the most popular and promising thermal insulation materials in recent decades. However, aerogel currently has two more challenging points. The first is the cost, which is still considerably higher than that of conventional insulation materials, and the second is dust, which occurs during manufacture and is very difficult to remove. Nonetheless, future forecasts indicate that the unit price of aerogel will fall as a result of possible developments in material science and technology and that manufacturers will succeed in making panels and encapsulations more rigid to minimize dust, resulting in aerogel becoming more prevalent on the market and thus becoming a decent alternative to current traditional building insulation materials. The high potential for aerogels can be found mainly in translucency and possible transparency, as aerogels can offer significant energy savings in future windows, skylights, and other applications. To conclude, silica-based aerogels can work in synergy with various materials, creating performant composites suitable for modern constructions, advanced aerospace applications, environmental solutions, and agricultural uses and opening the door to novel technological developments.
Author Contributions: A.-G.N., D.-I.T., M.B., D.E.M., T.H. and A.M.G. have participated in reviewing, writing, and revision. All authors have read and agreed to the published version of the manuscript.
Funding: The authors acknowledge the financial support from the European Union (NextGenerationEU) through PNRR.C9-I8: Aerogel-based magnetic nanocomposites for water decontamination (CF 231/29.11.2022). The content of this material does not necessarily represent the official position of the European Union or of the Government of Romania.


Nanomaterials 2024, 14, 469 18 of 23
Conflicts of Interest: The authors declare no conflicts of interest.
References
1. Hüsing, N.; Schubert, U. Aerogels—Airy materials: Chemistry, structure, and properties. Angew. Chem. Int. Ed. 1998, 37, 22–45. [CrossRef] 2. Linhares, T.; de Amorim, M.T.P.; Durães, L. Silica aerogel composites with embedded fibres: A review on their preparation, properties and applications. J. Mater. Chem. A 2019, 7, 22768–22802. [CrossRef] 3. Lin, J.; Li, G.; Liu, W.; Qiu, R.; Wei, H.; Zong, K.; Cai, X. A review of recent progress on the silica aerogel monoliths: Synthesis, reinforcement, and applications. J. Mater. Sci. 2021, 56, 10812–10833. [CrossRef] 4. Mazrouei-Sebdani, Z.; Naeimirad, M.; Peterek, S.; Begum, H.; Galmarini, S.; Pursche, F.; Baskin, E.; Zhao, S.; Gries, T.; Malfait, W.J. Multiple assembly strategies for silica aerogel-fiber combinations—A review. Mater. Des. 2022, 223, 111228. [CrossRef] 5. Cuce, E.; Cuce, P.M.; Wood, C.J.; Riffat, S.B. Toward aerogel based thermal superinsulation in buildings: A comprehensive review. Renew. Sustain. Energy Rev. 2014, 34, 273–299. [CrossRef]
6. Wan, W.; Zhang, R.; Ma, M.; Zhou, Y. Monolithic aerogel photocatalysts: A review. J. Mater. Chem. A 2018, 6, 754–775. [CrossRef] 7. Malfait, W.J.; Wernery, J.; Zhao, S.; Brunner, S.; Koebel, M.M. Silica Aerogels. Encycl. Glass Sci. Technol. Hist. Cult. 2021, 2, 981–989. 8. Goryunova, K.; Gahramanli, Y.; Gurbanova, R. Adsorption properties of silica aerogel-based materials. RSC Adv. 2023, 13, 18207–18216. [CrossRef] 9. Du, A.; Zhou, B.; Zhang, Z.; Shen, J. A Special Material or a New State of Matter: A Review and Reconsideration of the Aerogel. Materials 2013, 6, 941–968. [CrossRef] 10. Salimian, S.; Zadhoush, A.; Naeimirad, M.; Kotek, R.; Ramakrishna, S. A review on aerogel: 3D nanoporous structured fillers in polymer-based nanocomposites. Polym. Compos. 2018, 39, 3383–3408. [CrossRef] 11. Meti, P.; Mahadik, D.; Lee, K.-Y.; Wang, Q.; Kanamori, K.; Gong, Y.-D.; Park, H.-H. Overview of organic–inorganic hybrid silica aerogels: Progress and perspectives. Mater. Des. 2022, 222, 111091. [CrossRef] 12. Sachithanadam, M.; Joshi, S.C. Fabrication Methods. In Silica Aerogel Composites: Novel Fabrication Methods; Sachithanadam, M., Joshi, S.C., Eds.; Springer: Singapore, 2016; pp. 15–35. 13. Meti, P.; Wang, Q.; Mahadik, D.B.; Lee, K.-Y.; Gong, Y.-D.; Park, H.-H. Evolutionary Progress of Silica Aerogels and Their Classification Based on Composition: An Overview. Nanomaterials 2023, 13, 1498. [CrossRef] 14. Rai, N.; Chauhan, I. Multifunctional Aerogels: A comprehensive review on types, synthesis and applications of aerogels. J. Sol-Gel Sci. Technol. 2023, 105, 324–336.
15. Arenas, J.P.; Crocker, M.J. Recent trends in porous sound-absorbing materials. Sound Vib. 2010, 44, 12–18. 16. Gorgolis, G.; Galiotis, C. Graphene aerogels: A review. 2D Mater. 2017, 4, 032001. [CrossRef] 17. Idumah, C.I.; Ezika, A.C.; Okpechi, V.U. Emerging trends in polymer aerogel nanoarchitectures, surfaces, interfaces and applications. Surf. Interfaces 2021, 25, 101258. [CrossRef] 18. Yun, S.; Luo, H.; Gao, Y. Low-density, hydrophobic, highly flexible ambient-pressure-dried monolithic bridged silsesquioxane aerogels. J. Mater. Chem. A 2015, 3, 3390–3398. [CrossRef] 19. Vareda, J.P.; Valente, A.J.M.; Durães, L. Heavy metals in Iberian soils: Removal by current adsorbents/amendments and prospective for aerogels. Adv. Colloid Interface Sci. 2016, 237, 28–42. [CrossRef] 20. Jalali, M.S.; Kumar, S.; Madani, M.; Tzeng, N.F. Microhotplates for low power, and ultra dense gaseous sensor arrays using recessed silica aerogel for heat insulation. In Proceedings of the 2013 IEEE Sensors Applications Symposium Proceedings, Galveston, TX, USA, 19–21 February 2013; pp. 133–136. 21. Mazrouei-Sebdani, Z.; Begum, H.; Schoenwald, S.; Horoshenkov, K.V.; Malfait, W.J. A review on silica aerogel-based materials for acoustic applications. J. Non-Cryst. Solids 2021, 562, 120770. [CrossRef] 22. Tabata, M.; Adachi, I.; Hatakeyama, Y.; Kawai, H.; Morita, T.; Nishikawa, K. Optical and Radiographical Characterization of Silica Aerogel for Cherenkov Radiator. IEEE Trans. Nucl. Sci. 2012, 59, 2506–2511. [CrossRef] 23. Ota, K.; Inoue, J. Silica Aerogel Can Capture Flying Particles in EUV Tools; SPIE: Bellingham, WA, USA, 2013; Volume 8679. 24. Li, C.C.; Chen, Y.T.; Lin, Y.T.; Sie, S.F.; Chen-Yang, Y.W. Mesoporous silica aerogel as a drug carrier for the enhancement of the sunscreen ability of benzophenone-3. Colloids Surf. B Biointerfaces 2014, 115, 191–196. [CrossRef] 25. Thapliyal, P.C.; Singh, K. Aerogels as Promising Thermal Insulating Materials: An Overview. J. Mater. 2014, 2014, 127049. [CrossRef] 26. Creamer, J.S.; Mora, M.F.; Willis, P.A. Stability of reagents used for chiral amino acid analysis during spaceflight missions in high-radiation environments. Electrophoresis 2018, 39, 2864–2871. [CrossRef] 27. Qi, Z.; Huang, D.; He, S.; Yang, H.; Hu, Y.; Li, L.; Zhang, H. Thermal protective performance of aerogel embedded firefighter’s protective clothing. J. Eng. Fibers Fabr. 2013, 8, 155892501300800216. [CrossRef] 28. Ochoa, M.; Durães, L.; Perdigoto, M.; Portugal, A.J.W.P. Method for Production of Flexible Panels of Hydrophobic Aerogel Reinforced with Fibre Felts. Patent number WO2015016730A2, 2015. 29. Feng, J.; Le, D.; Nguyen, S.T.; Tan Chin Nien, V.; Jewell, D.; Duong, H.M. Silica cellulose hybrid aerogels for thermal and acoustic insulation applications. Colloids Surf. A Physicochem. Eng. Asp. 2016, 506, 298–305. [CrossRef] 30. Pan, Y.; He, S.; Gong, L.; Cheng, X.; Li, C.; Li, Z.; Liu, Z.; Zhang, H. Low thermal-conductivity and high thermal stable silica aerogel based on MTMS/Water-glass co-precursor prepared by freeze drying. Mater. Des. 2017, 113, 246–253. [CrossRef]


Nanomaterials 2024, 14, 469 19 of 23
31. Shao, Z.; He, X.; Cheng, X.; Zhang, Y. A simple facile preparation of methyltriethoxysilane based flexible silica aerogel monoliths. Mater. Lett. 2017, 204, 93–96. [CrossRef] 32. Dai, Y.-J.; Tang, Y.-Q.; Fang, W.-Z.; Zhang, H.; Tao, W.-Q. A theoretical model for the effective thermal conductivity of silica aerogel composites. Appl. Therm. Eng. 2018, 128, 1634–1645. [CrossRef] 33. Hou, X.; Zhang, R.; Wang, B. Novel self-reinforcing ZrO2–SiO2 aerogels with high mechanical strength and ultralow thermal conductivity. Ceram. Int. 2018, 44, 15440–15445. [CrossRef] 34. Demilecamps, A.; Beauger, C.; Hildenbrand, C.; Rigacci, A.; Budtova, T. Cellulose–silica aerogels. Carbohydr. Polym. 2015, 122, 293–300. [CrossRef] 35. Hu, W.; Li, M.; Chen, W.; Zhang, N.; Li, B.; Wang, M.; Zhao, Z. Preparation of hydrophobic silica aerogel with kaolin dried at ambient pressure. Colloids Surf. A Physicochem. Eng. Asp. 2016, 501, 83–91. [CrossRef]
36. Wu, X.; Shao, G.; Liu, S.; Shen, X.; Cui, S.; Chen, X. A new rapid and economical one-step method for preparing SiO2 aerogels using supercritical extraction. Powder Technol. 2017, 312, 1–10. [CrossRef] 37. Alwin, S.; Sahaya Shajan, X. Aerogels: Promising nanostructured materials for energy conversion and storage applications. Mater. Renew. Sustain. Energy 2020, 9, 7. [CrossRef]
